Repository: dmitreshel-art/weld-weld-weld

<h1 align="center">🔥 Weld-Weld-Weld</h1>
<h3 align="center">Калькулятор расхода сварочных материалов</h3>

<a href="https://dmitreshel-art.github.io/weld-weld-weld/">🔗 Live Demo</a>
---

## 📋 Описание

Веб-приложение для расчёта расхода сварочных материалов по ГОСТ 5264-80, ГОСТ 14771-76 и другим стандартам. Поддерживает 76 типов сварных соединений.

### Возможности:
- 📐 Расчёт расхода электродов, сварочной проволоки и защитного газа
- 📊 Данные из официальных ГОСТов
- 🎨 Современный адаптивный интерфейс
- 📱 Поддержка мобильных устройств

---

## 🚀 GitHub Pages

### Автоматический деплой

Приложение разворачивается автоматически через GitHub Pages из ветки `master`.

**Настройка (Settings → Pages):**
- Source: `Deploy from a branch`
- Branch: `master`
- Folder: `/(root)`

**URL:** https://dmitreshel-art.github.io/weld-weld-weld/

---

## 🛠 Разработка

### Локальный запуск

```bash

# Клонировать репозиторий
git clone https://github.com/dmitreshel-art/weld-weld-weld.git
cd weld-weld-weld

# Установить зависимости (для тестов)
npm install

# Открыть в браузере
open index.html
```

### Компиляция SCSS

```bash

# Требуется sass
sass scss/style.scss scss/style.css --watch
```

### Тесты

```bash

# Запуск тестов
npm test

# С отчётом покрытия
npm test -- --coverage
```

---

## 🧪 Тестирование

| Метрика | Значение |
|---------|----------|
| Тестов | 39 |
| Покрытие | ~29% |

---

## 📁 Структура проекта

```
weld-weld-weld/
├── index.html          # Главная страница
├── scss/               # Стили (SCSS → CSS)
│   ├── style.scss
│   ├── style.css       # Скомпилированный CSS
│   └── _properties.scss
├── scripts/            # JavaScript модули
│   ├── index.js        # Точка входа
│   ├── formulas.js     # Формулы расчёта
│   ├── validation.js   # Валидация ввода
│   ├── gost-data.js    # Данные ГОСТ
│   └── particles.js    # Анимация фона
├── data/               # JSON данные
├── __tests__/          # Unit-тесты (Jest)
├── img/                # Изображения
├── fonts/              # Шрифты
└── assets/             # Статические файлы
```

---

## 🔧 Технологии

| Категория | Инструменты |
|-----------|-------------|
| Frontend | HTML5, CSS3, JavaScript (ES6+) |
| Стили | SCSS, CSS Custom Properties |
| Тестирование | Jest |
| CI/CD | GitHub Actions |
| Анимация | Particles.js |

---

## 📚 Источники данных

- ГОСТ 5264-80 — Ручная дуговая сварка
- ГОСТ 14771-76 — Дуговая сварка в защитном газе
- ГОСТ 8713-79 — Автоматическая сварка под флюсом

См. [GOST-SOURCES.md](openspec/specs/GOST-SOURCES.md) для подробностей.

---

## 📄 Лицензия

MIT License

---
  <sub>Сделано с ❤️ для сварщиков</sub>

File: weld-project/openspec/docs/GLOSSARY.md
# GLOSSARY

> Термины и определения для проекта Weld-Weld-Weld

## Обозначения формул

| Символ | Название | Единица | Описание |
|--------|----------|---------|----------|
| **Fn** | Площадь поперечного сечения | мм² | Площадь наплавленного металла в поперечном сечении шва |
| **Mn** | Масса наплавленного металла | г/м | Масса наплавленного металла на 1 метр длины шва |
| **Ge** | Удельная норма расхода | г/м | Норма расхода сварочного материала на 1 метр шва с учётом потерь |
| **He** | Норма расхода на стык | г | Общий расход материала на один стык (соединение) |
| **k** | Коэффициент потерь | безразмерный | Отношение массы израсходованного материала к массе наплавленного металла |
| **ρ** | Плотность | г/мм³ | Плотность наплавленного металла (сталь = 0.00785 г/мм³) |
| **Lh** | Длина шва | м | Длина сварного шва (1м для плоских, d×π для труб) |

---

## Геометрические параметры шва

| Символ | Название (RU) | Название (EN) | Единица | Описание |
|--------|---------------|---------------|---------|----------|
| **S** | Толщина металла | Thickness | мм | Толщина свариваемых деталей |
| **b** | Зазор | Gap | мм | Расстояние между кромками деталей |
| **c** | Притупление | Blunting | мм | Нескошенная часть кромки |
| **e** | Ширина шва | Weld width | мм | Ширина усиления шва на лицевой стороне |
| **g** | Высота усиления | Reinforcement height | мм | Высота наплавленного металла над поверхностью |
| **α** | Угол разделки (верхний) | Groove angle (upper) | ° | Угол скоса верхней кромки |
| **β** | Угол разделки (нижний) | Groove angle (lower) | ° | Угол скоса нижней кромки |
| **R** | Радиус перехода | Transition radius | мм | Радиус галтели в корне шва |
| **d** | Диаметр трубы | Pipe diameter | мм | Внутренний или наружный диаметр трубы |
| **k** | Катет шва | Weld leg | мм | Длина катета углового шва |

---

## Методы сварки

| Код | Аббревиатура | Название (RU) | Название (EN) | Коэффициент k |
|-----|--------------|---------------|---------------|---------------|
| **РД** | MMA | Ручная дуговая сварка | Manual Metal Arc Welding | 1.70 |
| **МП** | MIG/MAG | Механизированная сварка в защитном газе | Metal Inert/Active Gas Welding | 1.15 |
| **РАД** | TIG | Ручная аргонодуговая сварка | Tungsten Inert Gas Welding | 1.10 |
| **АФ** | SAW | Автоматическая сварка под флюсом | Submerged Arc Welding | 1.02 |

### Пояснения к коэффициентам

**Почему k > 1?**
Коэффициент учитывает неизбежные потери материала:
- Потери на угар и разбрызгивание
- Потери на огарки электродов
- Потери на зачистку и обрезку проволоки
- Потери флюса и газов

**Расчёт коэффициентов:**
```
k = Масса израсходованного материала / Масса наплавленного металла
```

---

## Типы сварных соединений

### Категории

| Код | Категория | Примеры | Описание |
|-----|-----------|---------|----------|
| **С** | Стыковые | С1-С28, С39-С45 | Детали расположены в одной плоскости |
| **У** | Угловые | У1-У10 | Детали расположены под углом |
| **Т** | Тавровые | Т1-Т9 | Одна деталь примыкает к другой перпендикулярно |
| **Н** | Нахлёсточные | Н1-Н2 | Детали перекрывают друг друга |

### Примеры типов

| Тип | Название | Расчётная формула Fn |
|-----|----------|----------------------|
| **С2** | Стыковое без скоса кромок | Fn = 0.75 × b × S |
| **С8** | Стыковое V-образное | Fn = e × g + b × S |
| **С17** | Стыковое X-образное | Fn = e × g + b × S |
| **У1** | Угловое тавровое | Fn = 0.5 × k² |
| **У4** | Угловое нахлёсточное | Fn = 0.5 × k² |
| **Т1** | Тавровое без скоса | Fn = 0.5 × k² |
| **Т3** | Тавровое со скосом одной кромки | Fn = k × S + ... |

---

## ГОСТы

| ГОСТ | Название | Методы сварки |
|------|----------|---------------|
| **ГОСТ 5264** | Ручная дуговая сварка. Соединения сварные | MMA |
| **ГОСТ 11534** | Ручная дуговая сварка. Соединения сварные под острыми углами | MMA |
| **ГОСТ 14771** | Дуговая сварка в защитном газе. Соединения сварные | MIG/MAG, TIG |
| **ГОСТ 23518** | Дуговая сварка в защитном газе. Соединения сварные под острыми и тупыми углами | MIG/MAG, TIG |
| **ГОСТ 16037** | Дуговая сварка. Соединения сварные трубопроводов | TIG |
| **ГОСТ 8713** | Сварка под флюсом. Соединения сварные | SAW |

---

## Материалы

### Электроды (MMA)
| Тип | Назначение | Марки |
|-----|------------|-------|
| Э42 | Углеродистые стали | АНО-4, МР-3 |
| Э46 | Углеродистые стали | УОНИ 13/45, АНО-21 |
| Э50 | Низколегированные стали | УОНИ 13/55 |
| Э60 | Среднелегированные стали | УОНИ 13/65 |

### Проволока (MIG/MAG, SAW)
| Тип | Назначение |
|-----|------------|
| Св-08 | Углеродистые стали |
| Св-08ГА | Углеродистые и низколегированные |
| Св-10Г2 | Низколегированные стали |
| Св-08ХГ2С | Легированные стали |

### Защитные газы (MIG/MAG, TIG)
| Газ | Состав | Применение |
|-----|--------|------------|
| Ar | Аргон чистый | TIG, алюминий, нержавейка |
| Ar + CO2 | Аргоно-углекислотная смесь | MIG/MAG сталь |
| CO2 | Углекислый газ | MAG сталь (бюджет) |
| He | Гелий | TIG (редко) |

### Флюсы (SAW)
| Тип | Марка | Применение |
|-----|-------|------------|
| Керамический | АН-348А | Углеродистые стали |
| Стекловидный | ОСЦ-45 | Низколегированные стали |

---

## Расчётные примеры

### Пример 1: Стыковое соединение С2 (MMA)

**Исходные данные:**
- Тип: С2 (без скоса кромок)
- Толщина S = 3 мм
- Зазор b = 2 мм
- Метод: MMA (k = 1.70)

**Расчёт:**
```
Fn = 0.75 × b × S = 0.75 × 2 × 3 = 4.5 мм²
Mn = ρ × Fn = 0.00785 × 4.5 = 0.0353 г/м
Ge = k × Mn = 1.70 × 0.0353 = 0.060 г/м
He = Ge × Lh = 0.060 × 1 = 0.060 г
```

### Пример 2: Угловое соединение У1 (MIG/MAG)

**Исходные данные:**
- Тип: У1 (угловое)
- Катет k = 5 мм
- Метод: MIG/MAG (k = 1.15)

**Расчёт:**
```
Fn = 0.5 × k² = 0.5 × 25 = 12.5 мм²
Mn = ρ × Fn = 0.00785 × 12.5 = 0.098 г/м
Ge = k × Mn = 1.15 × 0.098 = 0.113 г/м
He = Ge × Lh = 0.113 × 1 = 0.113 г
```

### Пример 3: Стыковое на трубе С2 (TIG)

**Исходные данные:**
- Тип: С2 (на трубе)
- Толщина S = 4 мм
- Зазор b = 2 мм
- Диаметр трубы d = 100 мм
- Метод: TIG (k = 1.10)

**Расчёт:**
```
Fn = 0.75 × b × S = 0.75 × 2 × 4 = 6 мм²
Mn = ρ × Fn = 0.00785 × 6 = 0.047 г/м
Ge = k × Mn = 1.10 × 0.047 = 0.052 г/м
Lh = d × π = 0.1 × 3.14159 = 0.314 м
He = Ge × Lh = 0.052 × 0.314 = 0.016 г
```

---

## Часто используемые сокращения

| Сокращение | Значение |
|------------|----------|
| **РДС** | Ручная дуговая сварка (MMA) |
| **МДС** | Механизированная дуговая сварка |
| **АДС** | Автоматическая дуговая сварка |
| **ЗГ** | Защитный газ |
| **КРД** | Катет растворения дефектов |
| **НГ** | Норма расхода газа |
| **НЭ** | Норма расхода электродов |
| **НП** | Норма расхода проволоки |
| **НФ** | Норма расхода флюса |

---

## Связанные документы

- **PRD**: `openspec/docs/PRD.md`
- **Архитектура**: `openspec/docs/ARCHITECTURE.md`
- **Спецификации**: `openspec/specs/`

File: weld-project/openspec/docs/GOST-SOURCES.md
# ИСТОЧНИКИ ДАННЫХ ГОСТ

> Проверяемый источник правды для параметров сварных соединений

## Общая информация

| Параметр | Значение |
|----------|----------|
| **Основной ГОСТ** | ГОСТ 5264-80 |
| **Название** | Ручная дуговая сварка. Соединения сварные |
| **Статус** | Действующий |
| **Дата введения** | 01.01.1981 |
| **Источник** | https://docs.cntd.ru/document/1200005657 |

---

## Обозначения параметров

| Символ | Название | Единица | Описание |
|--------|----------|---------|----------|
| **S** | Толщина металла | мм | Толщина свариваемых деталей |
| **b** | Зазор | мм | Расстояние между кромками |
| **e** | Ширина шва | мм | Ширина усиления шва |
| **g** | Высота усиления | мм | Высота наплавленного металла |
| **c** | Притупление | мм | Нескошенная часть кромки |
| **α** | Угол скоса кромки | ° | Угол разделки верхней кромки |
| **β** | Угол скоса кромки | ° | Угол разделки нижней кромки |
| **R** | Радиус кривизны | мм | Радиус галтели |
| **k** | Катет шва | мм | Длина катета углового шва |
| **n** | Выступ конца | мм | Выступающая часть детали |
| **B** | Ширина нахлёстки | мм | Ширина перекрытия деталей |

---

## Данные по типам соединений

### Стыковые соединения (С)

---

#### С1 — С отбортовкой двух кромок

**Источник:** ГОСТ 5264-80, Таблица 2

**Примечание:** Соединение без зазора, с отбортовкой кромок

| S (мм) | b (мм) | e (мм) | g (мм) | R (мм) |
|--------|--------|--------|--------|--------|
| 1 | 0 ÷ 0.5 | 1 ÷ 2 | 0 | 1 ÷ 4 |
| 2 | 0 ÷ 1 | 2 ÷ 4 | 1 | 2 ÷ 6 |
| 3 | 0 ÷ 1.5 | 3 ÷ 6 | 1.5 | 3 ÷ 9 |
| 4 | 0 ÷ 2 | 4 ÷ 8 | 2 | 4 ÷ 12 |

**В файле:** `exel-gost.json` — строки 1-4

---

#### С2 — С отбортовкой одной кромки

**Источник:** ГОСТ 5264-80, Таблица 5

**Примечание:** Одностороннее соединение с отбортовкой

| S (мм) | b (мм) | e (мм) | g (мм) |
|--------|--------|--------|--------|
| 1 | 0 | 6 | 1 |
| 1.5 | 0.5 | 6 | 1 |
| 2 | 1 | 7 | 1.5 |
| 3 | 1.5 | 7 | 1.5 |
| 4 | 2 | 8 | 2 |

**В файле:** `exel-gost.json` — строки 5-9

---

#### С3 — С отбортовкой кромок (двустороннее)

**Источник:** ГОСТ 5264-80, Таблица 4

| S (мм) | b (мм) | e (мм) | g (мм) | R (мм) |
|--------|--------|--------|--------|--------|
| 1 | 0 ÷ 0.5 | 1 ÷ 3 | 0 | 1 ÷ 4 |
| 2 | 0 ÷ 1 | 2 ÷ 4 | 1 | 2 ÷ 5 |
| 3 | 0 ÷ 1.5 | 3 ÷ 6 | 1.5 | 3 ÷ 7 |
| 4 | 0 ÷ 2 | 4 ÷ 8 | 2 | 4 ÷ 9 |

**В файле:** `exel-gost.json` — строки 10-13

---

#### С4 — С отбортовкой одной кромки на подкладке

**Источник:** ГОСТ 5264-80, Таблица 6

**Примечание:** С подкладным кольцом

| S (мм) | b (мм) | e (мм) | e₁ (мм) | g (мм) |
|--------|--------|--------|---------|--------|
| 1 | 0 | 6 | 4 | 1 |
| 1.5 | 0.5 | 6 | 4 | 1 |
| 2 | 1 | 7 | 5 | 1.5 |
| 3 | 1.5 | 7 | 5 | 1.5 |
| 4 | 2 | 8 | 6 | 2 |

**В файле:** Не включено в текущую версию (требует расширения)

---

#### С8 — С V-образным скосом одной кромки

**Источник:** ГОСТ 5264-80, Таблица 11

**Примечание:** Односторонняя V-образная разделка

| S (мм) | b (мм) | e (мм) | g (мм) | α (°) |
|--------|--------|--------|--------|-------|
| 3 | 2 | 8 | 1 | 60 |
| 4 | 2 | 8 | 1 | 60 |
| 5 | 2 | 10 | 1 | 60 |
| 6 | 2 | 12 | 1 | 60 |
| 8 | 2 | 14 | 1.5 | 60 |
| 10 | 2 | 16 | 1.5 | 60 |
| 12 | 2 | 18 | 2 | 55 |
| 14 | 2 | 20 | 2 | 55 |
| 16 | 2 | 24 | 2 | 55 |
| 20 | 2 | 30 | 2.5 | 50 |

**В файле:** `exel-gost.json` — строки 14-23

---

#### С17 — С V-образным скосом двух кромок (X-образное)

**Источник:** ГОСТ 5264-80, Таблица 21

**Примечание:** Двусторонняя X-образная разделка

| S (мм) | b (мм) | e (мм) | g (мм) | α (°) |
|--------|--------|--------|--------|-------|
| 3 | 2 | 8 | 1.5 | 60 |
| 5 | 2 | 12 | 2 | 60 |
| 8 | 2 | 16 | 2 | 60 |
| 10 | 2 | 20 | 2.5 | 55 |
| 12 | 2 | 24 | 3 | 55 |
| 16 | 2 | 32 | 3 | 50 |
| 20 | 2 | 40 | 4 | 50 |

**В файле:** `exel-gost.json` — строки 24-30

---

### Угловые соединения (У)

---

#### У1 — Угловое без скоса кромок

**Источник:** ГОСТ 5264-80, Таблица 34

| S (мм) | k (мм) |
|--------|--------|
| 1 | 2 |
| 2 | 3 |
| 3 | 4 |
| 4 | 5 |
| 5 | 6 |
| 6 | 7 |
| 8 | 8 |
| 10 | 9 |
| 12 | 10 |

**Примечание:** k — катет шва, увеличивается с толщиной

**В файле:** `exel-gost.json` — строки 31-39

---

#### У2 — Угловое с криволинейным скосом

**Источник:** ГОСТ 5264-80, Таблица 35

| S (мм) | R (мм) | e (мм) |
|--------|--------|--------|
| 1 | 5 | 7 |
| 2 | 5 | 7 |
| 3 | 5 | 7 |
| 4 | 5 | 7 |
| 5 | 5 | 10 |
| 6 | 5 | 13 |
| 8 | 5 | 13 |
| 10 | 5 | 17 |
| 12 | 5 | 17 |

**В файле:** `exel-gost.json` — строки 40-48

---

### Тавровые соединения (Т)

---

#### Т1 — Тавровое без скоса кромок

**Источник:** ГОСТ 5264-80, Таблица 45

| S (мм) | b (мм) | k (мм) |
|--------|--------|--------|
| 2 | 0 ÷ 1 | 2 ÷ 4 |
| 3 | 0 ÷ 1 | 3 ÷ 5 |
| 4 | 0 ÷ 2 | 4 ÷ 8 |
| 5 | 0 ÷ 2 | 5 ÷ 10 |
| 6 | 0 ÷ 2 | 6 ÷ 12 |
| 8 | 0 ÷ 2 | 8 ÷ 15 |
| 10 | 0 ÷ 2 | 10 ÷ 18 |
| 12 | 0 ÷ 2 | 12 ÷ 20 |

**В файле:** `exel-gost.json` — строки 49-56 (первые 8 записей)

---

### Нахлёсточные соединения (Н)

---

#### Н1 — Нахлёсточное одностороннее

**Источник:** ГОСТ 5264-80, Таблица 53

| S (мм) | B (мм) | b (мм) | k (мм) |
|--------|--------|--------|--------|
| 2 | 12 | 0.5 | 3 |
| 3 | 12 | 0.5 | 4 |
| 4 | 16 | 1 | 5 |
| 5 | 16 | 1 | 6 |
| 6 | 20 | 1.5 | 7 |

**Примечание:** B — ширина нахлёстки, k — катет шва

**В файле:** `exel-gost.json` — строки 57-61

---

#### Н2 — Нахлёсточное двустороннее

**Источник:** ГОСТ 5264-80, Таблица 54

| S (мм) | B (мм) | b (мм) | k (мм) |
|--------|--------|--------|--------|
| 2 | 8 | 0.5 | 3 |
| 3 | 8 | 0.5 | 4 |
| 4 | 12 | 1 | 5 |
| 5 | 12 | 1 | 6 |
| 6 | 16 | 1.5 | 7 |

**В файле:** `exel-gost.json` — строки 62-66

---

## Соответствие типов ГОСТ 14771-76

**Примечание:** ГОСТ 14771-76 (MIG/MAG, TIG) использует аналогичную нумерацию типов соединений.

| Тип | ГОСТ 5264 (MMA) | ГОСТ 14771 (MIG/MAG, TIG) |
|-----|-----------------|---------------------------|
| С1-С7 | Те же типы | Те же типы |
| С8-С45 | Те же типы | Те же типы |
| У1-У10 | Те же типы | Те же типы |
| Т1-Т9 | Те же типы | Те же типы |
| Н1-Н2 | Те же типы | Те же типы |

**Различия:** Параметры могут отличаться для различных методов сварки. Рекомендуется создать отдельные файлы для каждого ГОСТ.

---

## Допуски и отклонения

### Общие допуски (ГОСТ 5264-80, Таблица 1)

| Параметр | Допуск |
|----------|--------|
| Зазор (b) | ±1 мм |
| Катет (k) | +2 мм, -1 мм |
| Высота усиления (g) | +1 мм, -0.5 мм |
| Ширина шва (e) | ±2 мм |

---

## Формулы расчёта

### Площадь сечения (Fn)

| Тип соединения | Формула | Примечание |
|----------------|---------|------------|
| С1, С3 | Fn = e × S | Без зазора |
| С2, С4 | Fn = e × g + b × S | С зазором |
| С8, С17 (V-образное) | Fn = e × g + b × S + (S - c)² × tg(α/2) | С углом |
| У1 (угловое) | Fn = 0.5 × k² | Катет шва |
| Т1 (тавровое) | Fn = k × S + 0.5 × k² | С учётом толщины |
| Н1, Н2 (нахлёсточное) | Fn = 0.5 × k² | Два угловых шва |

### Масса наплавленного металла (Mn)

```
Mn = ρ × Fn (г/м)
где ρ = 0.00785 г/мм³ (плотность стали)
```

### Удельная норма расхода (Ge)

```
Ge = k × Mn (г/м)
где k — коэффициент потерь:
  MMA (РД):  1.70
  MIG/MAG:  1.15
  TIG (РАД): 1.10
  SAW (АФ):  1.02
```

### Норма расхода на стык (He)

```
He = Ge × Lh (г)
где Lh — длина шва:
  - Плоское соединение: Lh = 1 м
  - Труба: Lh = d × π (где d — диаметр)
```

---

## Проверка данных

### Порядок верификации

1. Открыть ГОСТ 5264-80 по ссылке: https://docs.cntd.ru/document/1200005657
2. Найти таблицу для соответствующего типа соединения
3. Сравнить значения в `exel-gost.json` с таблицей ГОСТ
4. При расхождении — обновить данные и создать issue

### Контрольные значения

| Тип | S (мм) | Проверка | Значение в файле |
|-----|--------|----------|------------------|
| С1 | 2 | e = 3 мм | ✓ Совпадает |
| С8 | 10 | g = 1.5 мм | ✓ Совпадает |
| У1 | 4 | k = 5 мм | ✓ Совпадает |
| Т1 | 6 | k = 7 мм | ✓ Совпадает |

---

## История изменений

| Дата | Версия | Изменения | Автор |
|------|--------|-----------|-------|
| 2026-03-03 | 1.0 | Первоначальная версия на основе ГОСТ 5264-80 | AI Analyst |

---

## Следующие шаги

1. **Добавить ГОСТ 14771-76** — параметры для MIG/MAG и TIG
2. **Добавить ГОСТ 16037-80** — параметры для TIG (трубы)
3. **Добавить ГОСТ 8713-79** — параметры для SAW
4. **Добавить формулы расчёта** для каждого типа соединения
5. **Создать тесты верификации** — автоматическая проверка данных

---

## Ссылки

- ГОСТ 5264-80: https://docs.cntd.ru/document/1200005657
- ГОСТ 14771-76: https://docs.cntd.ru/document/1200005096
- ГОСТ 16037-80: https://docs.cntd.ru/document/1200005058
- ГОСТ 8713-79: https://docs.cntd.ru/document/1200005085
